Repository: seoki0804/DieCast-QA-public

# DieCast-QA

다이캐스팅 공정 데이터를 활용한 불량 예측 모델 개발과 품질관리 방안 — AI 기반 생산운영관리 팀 프로젝트

- 최종 보고서: [docs/report/DieCast-QA_최종보고서.pdf](docs/report/DieCast-QA_최종보고서.pdf)
- 발표 자료: [docs/presentation/DieCast-QA_최종발표.pptx](docs/presentation/DieCast-QA_최종발표.pptx)
- 진행 상황과 결정 기록: [docs/ROADMAP.md](docs/ROADMAP.md)

## 개발 환경

[uv](https://docs.astral.sh/uv/)로 Python 3.12 환경을 고정한다.

```bash
uv sync                # .venv 생성 및 의존성 설치
uv run pytest          # 테스트
uv run ruff check .    # 린트
```

## 실행

```bash
uv run python scripts/01_clean.py    # 원본 CSV → data/processed/parts.csv
uv run python scripts/02_eda.py      # 탐색 분석·검정 → results/eda/, results/figures/eda_*.png
uv run python scripts/03_spc.py      # 관리도·공정능력 → results/spc/, results/control_limits.csv
uv run python scripts/04_stage1.py   # 1단계 모델(약 15분) → results/stage1/, results/predictions.csv.gz
uv run python scripts/05_stage2.py   # 2단계 유형 분류·연결 평가 → results/stage2/, results/predictions_stage2.csv.gz
uv run python scripts/06_experiments.py [실험 이름 …]   # 8장 추가 실험(전체 약 25분) → results/experiments/
uv run python scripts/07_interpret.py   # SHAP·PDP·ICE, 관리 범위, 유형별 점검 항목 → results/interpret/, results/shap_values.csv
uv run python scripts/08_cost.py        # 검사 방식·비용, 샘플링 검사(8.6), 확률 보정(8.7) → results/cost/, results/cost_params.csv
uv run python scripts/09_improve.py     # 불량 개선 여지, 실험 계획, 경보 규칙·대응 계획(OCAP) → results/improve/
uv run python scripts/11_dashboard_data.py   # 대시보드 재생 데이터(약 7분) → results/dashboard/, models/
uv run python scripts/12_report_figures.py   # 보고서 그림(특성요인도, 현장 적용 구성도) → results/figures/report_*.png
```

그림은 대시보드와 같은 디자인 토큰(`docs/design/tokens.json`)과 저장소의 Pretendard 글꼴(`assets/fonts/`, OFL)로 그린다.

## 최종 보고서

`docs/report/DieCast-QA_최종보고서.docx`(와 같은 내용의 PDF)는 결과 CSV·그림을 읽어 스크립트로 만든다.

```bash
cd report && npm install && npm run all   # .docx → PDF(LibreOffice) → 목차 쪽 번호 → 다시 빌드
cd report && npm run build                # .docx만 (목차 쪽 번호는 직전 PDF 기준, Word가 열 때 갱신)
```

보고서 화면 캡처는 `docs/report/images/`에 있고, API와 화면을 켠 뒤 `cd app/web && npm run shots`로 다시 찍는다
(`npm run shots -- dashboard_overview_dark`처럼 이름을 주면 그 화면만).

## 발표 자료

`docs/presentation/DieCast-QA_최종발표.pptx`(24장, 발표자 노트 포함)는 `cd report && npm run slides`로 만든다.
표·차트 숫자는 결과 CSV에서 읽고, 차트는 PowerPoint에서 바로 고칠 수 있는 차트 객체다.

프로젝트 제안서 보완본(연구 시작 전 기준, 교수님 피드백 반영)은 `cd report && npm run proposal`로 `docs/proposal/`에 만든다.

## 대시보드 (재생 시뮬레이션)

과거 생산 데이터를 shot 단위로 재생하면서 관리도·제품 위험도·예상 불량 유형·검사 목록·알람을 보여 준다.
디자인 기준은 [docs/design/DESIGN_SYSTEM.md](docs/design/DESIGN_SYSTEM.md), 토큰은
[docs/design/tokens.json](docs/design/tokens.json). Node.js 20 이상이 필요하다.

```bash
uv run uvicorn app.api.main:app --port 8000      # 터미널 1: API (results/dashboard/를 읽음)
cd app/web && npm install && npm run dev          # 터미널 2: 화면 → http://localhost:3000
cd app/web && npm test                            # 화면 계산 로직 테스트
```

- 재생 데이터(`results/dashboard/`)는 저장소에 들어 있어 API만 켜면 된다. 분석 결과를 바꿨으면
  `scripts/11_dashboard_data.py`로 다시 만든다.
- 화면: 운영 현황 · 제품·검사 · 알람 센터 · 분석 요약 · 설정.
- 시나리오: 시작 구간(유형 1 구간 2, 유형 2 구간 5·7) × 재학습(없음, 50 shot마다, 관리도 경보 시).
- 키보드: Space 재생/정지, ←/→ 한 shot, Shift+←/→ 50 shot, 1·2·5·0 속도.
- 특정 장면으로 바로 열기: `http://localhost:3000/alarms?scenario=t2_r5_alarm&at=400&theme=dark&lang=en`
  (`at` = 재생 위치, `theme` = light·dark, `lang` = ko·en). 화면 문구는 한국어·영어로 바꿀 수 있고, 설명은 제목 옆 '?'에 있다.
- 공정 변수 단위는 KAMP 자료에 없어 값 범위로 추정했다(`app/web/src/lib/variables.js`).

`shap_values.csv` (9,234행): `order`, `Cavity`, `Product_Type`, `model`(`xgb_interp`), `defect`, `p_defect`,
`base_value`, `shap_<변수>` 22개. 제품 유형별 해석용 XGBoost의 log-odds 단위 SHAP으로,
`base_value + SHAP 합 = logit(p_defect)`.

`parts.csv` (9,234행 × 70열, 제품 = shot × 캐비티 단위)

| 열 묶음 | 내용 |
|---|---|
| 식별 | `id`, `order`(생산 순서), `run`(생산 구간 1~7), `Product_Type`, `Shot`, `Cavity`, `is_abnormal` |
| 기본 입력 | 공정 조건 14개, 센서 측정값 6개 |
| 파생 (`drift`) | 주요 8개 변수 × `__diff1`(직전 대비 변화), `__std10`(최근 10 shot 표준편차), `__dev_med`(직전까지 중앙값 대비 편차) |
| 검사 이력 (`history`) | `hist_rate_1·10·50`(직전 N shot 불량률), `hist_cav_rate_10`(같은 캐비티 최근 10 shot) |
| 목표 | `defect`(0/1), `type5`(2단계 유형), 13개 불량 유형 원값 |

변수 묶음 목록은 `results/preprocess_report.json`의 `feature_sets`에 있다.

## 폴더 구조

| 경로 | 내용 |
|---|---|
| `data/raw/` | 원본 CSV (수정 금지) |
| `data/processed/` | 정제 데이터 (`parts.csv`) |
| `src/diecast_qa/` | 분석 패키지 (정제·변수·모델·관리도·비용) |
| `scripts/` | 단계별 실행 스크립트 (`01_clean.py` …) |
| `tests/` | 기획서 수치 재현·누수 방지 테스트 |
| `models/` | 대시보드 재생 시작 시점의 모델 (`.joblib`, git 제외, `scripts/11_dashboard_data.py`가 만듦) |
| `results/` | 예측값, SHAP 값, 관리한계, 성능표, 그림 |
| `app/api/` | 대시보드 API 진입점 (FastAPI, 코드는 `src/diecast_qa/dashboard/`) |
| `app/web/` | 대시보드 화면 (Next.js, JavaScript, ECharts) |
| `report/` | 최종 보고서 생성기 (Node.js, docx) |
| `docs/report/` | 최종 보고서 .docx·PDF와 화면 캡처 |
| `assets/fonts/` | 그림용 Pretendard 글꼴 (OFL) |

## 데이터

KAMP 「주조 품질보증 AI 데이터셋」 `DieCasting_Quality_Raw_Data.csv` (7,535행 × 57열, 헤더 2줄).
**이 공개 저장소에는 원본 데이터(`data/raw/`), 정제 데이터(`data/processed/`), KAMP 가이드북을 넣지 않았다.**

File: results/improve/summary.md
# 불량 개선 방안·이탈 대응 요약

## levers
- 캐비티: 캐비티1이 같은 구간의 캐비티2 수준이면 불량 423개 감소(전체 1143개의 37%). 캐비티1이 나쁜 구간 5/7. 유형별 캐비티1 비중: 기타 84%, 미성형 72%, 기공 67%, 변형 63%, 박리 59%
- 관리 범위 준수 (유형 1: 사이클 타임 ≥ 21; 비스킷 두께 ≥ 12): 불량률 11.7% → 7.1% (감소 39%, 블록 bootstrap 95% 구간 26%~53%)
- 관리 범위 준수 (유형 2: 냉각수 온도 ≥ 27.1; 3단 사출 속도 ≥ 0.206; 비스킷 두께 ≤ 18): 불량률 13.4% → 8.4% (감소 37%, 블록 bootstrap 95% 구간 12%~56%)
- 재가동·기록 중단 직후 10 shot: 불량 오즈비 0.91 (0.66~1.25), 재시작 35회
- 최우수 구간 3 vs 최악 구간 1 (유형 1) 차이 큰 변수: 냉각수 압력 2.7→2.62, 실린더 압력 217→239, 주조 압력 1052→1155, 사이클 타임 20.8→22.6, 스프레이 시간 8→9.7
- 최우수 구간 4 vs 최악 구간 5 (유형 2) 차이 큰 변수: 고속 사출 속도 2.52→2.705, 스프레이 2 시간 2→2.7, 스프레이 시간 12.1→10.1, 냉각수 압력 2.74→2.7, 증압 상승 시간 0.035→0.04

## doe
- 유형 1 요인: 사이클 타임 20.8→21.2, 비스킷 두께 11→12, 냉각수 압력 2.7→2.62, 실린더 압력 217→239. 2^(4-1) = 8개 조건, 조건당 143 shot (불량률 30% 감소를 검정력 80%로 찾는 최소량), 총 1144 shot
- 유형 2 요인: 냉각수 온도 26.6→27.5, 3단 사출 속도 0.2→0.208, 비스킷 두께 19→17, 고속 사출 속도 2.52→2.705. 2^(4-1) = 8개 조건, 조건당 122 shot (불량률 30% 감소를 검정력 80%로 찾는 최소량), 총 976 shot
- 조건 순서는 무작위(seed 42). 같은 날·같은 금형 상태에서 연속으로 진행하면 시기·환경 효과를 줄일 수 있다

## alarms
- 유형 1 관리 범위 밖 1 shot [100 shot당 경보 / 뒤 10 shot 불량 배수(구간 평균 대비) / 불량 shot 포착]: 사이클 타임 2.9회/1.49배(1.10배)/30%, 비스킷 두께 14.1회/1.17배(1.05배)/89%
- 유형 1 관리 범위 밖 3 shot 연속 [100 shot당 경보 / 뒤 10 shot 불량 배수(구간 평균 대비) / 불량 shot 포착]: 사이클 타임 2.0회/1.61배(1.12배)/27%, 비스킷 두께 6.1회/1.22배(1.03배)/62%
- 유형 1 최근 20 shot 중 80% 이상 범위 밖 [100 shot당 경보 / 뒤 10 shot 불량 배수(구간 평균 대비) / 불량 shot 포착]: 사이클 타임 0.6회/1.56배(1.18배)/8%, 비스킷 두께 1.3회/1.18배(1.02배)/14%
- 유형 1 급변 (최근 50 shot 중앙값 ± 3.5σ) [100 shot당 경보 / 뒤 10 shot 불량 배수(구간 평균 대비) / 불량 shot 포착]: 주조 압력 17.0회/1.07배(1.11배)/53%, 고속 사출 속도 1.2회/0.27배(0.50배)/1%, 실린더 압력 1.7회/0.64배(0.83배)/5%, 비스킷 두께 0.4회/0.50배(0.60배)/1%, 용탕 온도 1.5회/1.25배(1.10배)/3%, 사이클 타임 1.5회/0.65배(1.16배)/2%, 공기압 2.6회/0.61배(0.82배)/3%
- 유형 1 불량률 CUSUM 상측 경보 [100 shot당 경보 / 뒤 50 shot 불량 배수(구간 평균 대비) / 불량 shot 포착]: 불량률 0.0회/1.75배(1.01배)/3%
- 유형 2 관리 범위 밖 1 shot [100 shot당 경보 / 뒤 10 shot 불량 배수(구간 평균 대비) / 불량 shot 포착]: 냉각수 온도 0.3회/0.97배(1.27배)/3%, 3단 사출 속도 17.5회/0.90배(0.95배)/79%, 비스킷 두께 8.7회/1.06배(1.02배)/54%
- 유형 2 관리 범위 밖 3 shot 연속 [100 shot당 경보 / 뒤 10 shot 불량 배수(구간 평균 대비) / 불량 shot 포착]: 냉각수 온도 0.3회/1.45배(1.77배)/3%, 3단 사출 속도 8.6회/0.94배(0.97배)/65%, 비스킷 두께 2.7회/1.08배(1.06배)/27%
- 유형 2 최근 20 shot 중 80% 이상 범위 밖 [100 shot당 경보 / 뒤 10 shot 불량 배수(구간 평균 대비) / 불량 shot 포착]: 냉각수 온도 0.2회/0.92배(0.96배)/1%, 3단 사출 속도 1.9회/0.78배(0.85배)/13%, 비스킷 두께 0.6회/1.14배(1.01배)/6%
- 유형 2 급변 (최근 50 shot 중앙값 ± 3.5σ) [100 shot당 경보 / 뒤 10 shot 불량 배수(구간 평균 대비) / 불량 shot 포착]: 주조 압력 0.3회/0.40배(0.72배)/1%, 고속 사출 속도 0.4회/1.39배(1.28배)/5%, 비스킷 두께 0.2회/1.63배(1.21배)/3%, 용탕 온도 3.8회/0.70배(1.04배)/4%, 사이클 타임 2.3회/0.92배(1.02배)/3%, 공기압 3.2회/1.39배(1.42배)/9%
- 유형 2 불량률 CUSUM 상측 경보 [100 shot당 경보 / 뒤 50 shot 불량 배수(구간 평균 대비) / 불량 shot 포착]: 불량률 0.8회/1.41배(1.11배)/26%
- 유형 1 불량률 경보 뒤 50 shot: 불량률 21.0% vs 나머지 20.4%. 가장 많이 늘어난 항목: 불량 유형: 미성형 23%→33%, 불량 유형: 기타 1%→5%, 불량 유형: 박리 26%→29%
- 유형 2 불량률 경보 뒤 50 shot: 불량률 19.8% vs 나머지 11.4%. 가장 많이 늘어난 항목: 불량 유형: 기공 32%→47%, 범위 밖: 냉각수 온도 74%→80%, 범위 밖: 3단 사출 속도 71%→73%
