Repository: seoki0804/DieCast-QA-public

# DieCast-QA

다이캐스팅 공정 데이터를 활용한 불량 예측 모델 개발과 품질관리 방안 — AI 기반 생산운영관리 팀 프로젝트

- 최종 보고서: [docs/report/DieCast-QA_최종보고서.pdf](docs/report/DieCast-QA_최종보고서.pdf)
- 발표 자료: [docs/presentation/DieCast-QA_최종발표.pptx](docs/presentation/DieCast-QA_최종발표.pptx)
- 진행 상황과 결정 기록: [docs/ROADMAP.md](docs/ROADMAP.md)

## 개발 환경

[uv](https://docs.astral.sh/uv/)로 Python 3.12 환경을 고정한다.

```bash
uv sync                # .venv 생성 및 의존성 설치
uv run pytest          # 테스트
uv run ruff check .    # 린트
```

## 실행

```bash
uv run python scripts/01_clean.py    # 원본 CSV → data/processed/parts.csv
uv run python scripts/02_eda.py      # 탐색 분석·검정 → results/eda/, results/figures/eda_*.png
uv run python scripts/03_spc.py      # 관리도·공정능력 → results/spc/, results/control_limits.csv
uv run python scripts/04_stage1.py   # 1단계 모델(약 15분) → results/stage1/, results/predictions.csv.gz
uv run python scripts/05_stage2.py   # 2단계 유형 분류·연결 평가 → results/stage2/, results/predictions_stage2.csv.gz
uv run python scripts/06_experiments.py [실험 이름 …]   # 8장 추가 실험(전체 약 25분) → results/experiments/
uv run python scripts/07_interpret.py   # SHAP·PDP·ICE, 관리 범위, 유형별 점검 항목 → results/interpret/, results/shap_values.csv
uv run python scripts/08_cost.py        # 검사 방식·비용, 샘플링 검사(8.6), 확률 보정(8.7) → results/cost/, results/cost_params.csv
uv run python scripts/09_improve.py     # 불량 개선 여지, 실험 계획, 경보 규칙·대응 계획(OCAP) → results/improve/
uv run python scripts/11_dashboard_data.py   # 대시보드 재생 데이터(약 7분) → results/dashboard/, models/
uv run python scripts/12_report_figures.py   # 보고서 그림(특성요인도, 현장 적용 구성도) → results/figures/report_*.png
```

그림은 대시보드와 같은 디자인 토큰(`docs/design/tokens.json`)과 저장소의 Pretendard 글꼴(`assets/fonts/`, OFL)로 그린다.

## 최종 보고서

`docs/report/DieCast-QA_최종보고서.docx`(와 같은 내용의 PDF)는 결과 CSV·그림을 읽어 스크립트로 만든다.

```bash
cd report && npm install && npm run all   # .docx → PDF(LibreOffice) → 목차 쪽 번호 → 다시 빌드
cd report && npm run build                # .docx만 (목차 쪽 번호는 직전 PDF 기준, Word가 열 때 갱신)
```

보고서 화면 캡처는 `docs/report/images/`에 있고, API와 화면을 켠 뒤 `cd app/web && npm run shots`로 다시 찍는다
(`npm run shots -- dashboard_overview_dark`처럼 이름을 주면 그 화면만).

## 발표 자료

`docs/presentation/DieCast-QA_최종발표.pptx`(24장, 발표자 노트 포함)는 `cd report && npm run slides`로 만든다.
표·차트 숫자는 결과 CSV에서 읽고, 차트는 PowerPoint에서 바로 고칠 수 있는 차트 객체다.

프로젝트 제안서 보완본(연구 시작 전 기준, 교수님 피드백 반영)은 `cd report && npm run proposal`로 `docs/proposal/`에 만든다.

## 대시보드 (재생 시뮬레이션)

과거 생산 데이터를 shot 단위로 재생하면서 관리도·제품 위험도·예상 불량 유형·검사 목록·알람을 보여 준다.
디자인 기준은 [docs/design/DESIGN_SYSTEM.md](docs/design/DESIGN_SYSTEM.md), 토큰은
[docs/design/tokens.json](docs/design/tokens.json). Node.js 20 이상이 필요하다.

```bash
uv run uvicorn app.api.main:app --port 8000      # 터미널 1: API (results/dashboard/를 읽음)
cd app/web && npm install && npm run dev          # 터미널 2: 화면 → http://localhost:3000
cd app/web && npm test                            # 화면 계산 로직 테스트
```

- 재생 데이터(`results/dashboard/`)는 저장소에 들어 있어 API만 켜면 된다. 분석 결과를 바꿨으면
  `scripts/11_dashboard_data.py`로 다시 만든다.
- 화면: 운영 현황 · 제품·검사 · 알람 센터 · 분석 요약 · 설정.
- 시나리오: 시작 구간(유형 1 구간 2, 유형 2 구간 5·7) × 재학습(없음, 50 shot마다, 관리도 경보 시).
- 키보드: Space 재생/정지, ←/→ 한 shot, Shift+←/→ 50 shot, 1·2·5·0 속도.
- 특정 장면으로 바로 열기: `http://localhost:3000/alarms?scenario=t2_r5_alarm&at=400&theme=dark&lang=en`
  (`at` = 재생 위치, `theme` = light·dark, `lang` = ko·en). 화면 문구는 한국어·영어로 바꿀 수 있고, 설명은 제목 옆 '?'에 있다.
- 공정 변수 단위는 KAMP 자료에 없어 값 범위로 추정했다(`app/web/src/lib/variables.js`).

`shap_values.csv` (9,234행): `order`, `Cavity`, `Product_Type`, `model`(`xgb_interp`), `defect`, `p_defect`,
`base_value`, `shap_<변수>` 22개. 제품 유형별 해석용 XGBoost의 log-odds 단위 SHAP으로,
`base_value + SHAP 합 = logit(p_defect)`.

`parts.csv` (9,234행 × 70열, 제품 = shot × 캐비티 단위)

| 열 묶음 | 내용 |
|---|---|
| 식별 | `id`, `order`(생산 순서), `run`(생산 구간 1~7), `Product_Type`, `Shot`, `Cavity`, `is_abnormal` |
| 기본 입력 | 공정 조건 14개, 센서 측정값 6개 |
| 파생 (`drift`) | 주요 8개 변수 × `__diff1`(직전 대비 변화), `__std10`(최근 10 shot 표준편차), `__dev_med`(직전까지 중앙값 대비 편차) |
| 검사 이력 (`history`) | `hist_rate_1·10·50`(직전 N shot 불량률), `hist_cav_rate_10`(같은 캐비티 최근 10 shot) |
| 목표 | `defect`(0/1), `type5`(2단계 유형), 13개 불량 유형 원값 |

변수 묶음 목록은 `results/preprocess_report.json`의 `feature_sets`에 있다.

## 폴더 구조

| 경로 | 내용 |
|---|---|
| `data/raw/` | 원본 CSV (수정 금지) |
| `data/processed/` | 정제 데이터 (`parts.csv`) |
| `src/diecast_qa/` | 분석 패키지 (정제·변수·모델·관리도·비용) |
| `scripts/` | 단계별 실행 스크립트 (`01_clean.py` …) |
| `tests/` | 기획서 수치 재현·누수 방지 테스트 |
| `models/` | 대시보드 재생 시작 시점의 모델 (`.joblib`, git 제외, `scripts/11_dashboard_data.py`가 만듦) |
| `results/` | 예측값, SHAP 값, 관리한계, 성능표, 그림 |
| `app/api/` | 대시보드 API 진입점 (FastAPI, 코드는 `src/diecast_qa/dashboard/`) |
| `app/web/` | 대시보드 화면 (Next.js, JavaScript, ECharts) |
| `report/` | 최종 보고서 생성기 (Node.js, docx) |
| `docs/report/` | 최종 보고서 .docx·PDF와 화면 캡처 |
| `assets/fonts/` | 그림용 Pretendard 글꼴 (OFL) |

## 데이터

KAMP 「주조 품질보증 AI 데이터셋」 `DieCasting_Quality_Raw_Data.csv` (7,535행 × 57열, 헤더 2줄).
**이 공개 저장소에는 원본 데이터(`data/raw/`), 정제 데이터(`data/processed/`), KAMP 가이드북을 넣지 않았다.**

File: results/interpret/summary.md
# 해석·관리 범위 요약

## shap
- 제품 유형 1 (해석용 XGBoost, 5-fold ROC-AUC 0.75) SHAP 상위 5: 공장 습도 20%↓, 캐비티 12%↓, shot 순번 7%↓, 냉각수 압력 7%↑, 사이클 타임 5%↓. 환경·순번 변수(공장 온습도, shot 순번) 합 30%, 캐비티 12%
- 제품 유형 2 (해석용 XGBoost, 5-fold ROC-AUC 0.76) SHAP 상위 5: 캐비티 18%↓, 고속 사출 속도 16%↓, shot 순번 9%↑, 공장 습도 7%↓, 용탕 온도 5%↓. 환경·순번 변수(공장 온습도, shot 순번) 합 20%, 캐비티 18%
- 판정 근거 예시 (제품 유형 1, order 543·캐비티 2, 불량 확률 82%, 평균 12%): 공장 습도=48.9 (+0.97), shot 순번=550 (+0.63), 공기압=6 (+0.31)
- 판정 근거 예시 (제품 유형 2, order 3315·캐비티 1, 불량 확률 88%, 평균 13%): 공장 온도=30.9 (+0.80), 1단 사출 속도=0.141 (+0.73), 캐비티=1 (+0.62)
- 화살표: ↑ 값이 클수록 불량 위험 증가, ↓ 값이 작을수록 증가 (변수 값과 SHAP의 순위 상관)

## ranges
- 제품 유형 1: SHAP 상위 조정 가능 변수 8개 → 구간 안에서 차이 없음 4개, 관리 범위 후보 2개, 구간 안 변동이 작아 검증 불가 1개, 불량 확률 변화 작음 1개
- 유형 1 · 냉각수 압력(Coolant_Pressure): 구간 안 변동이 작아 검증 불가, 범위 ≤ 2.67 (shot 17%), 불량률 안 3.4% / 밖 25.4%, 구간 무시 오즈비 9.26, 구간 안 오즈비 1.97 (0.96~4.06, 같은 방향 1/1개 구간), 구간 간 분산 비율 89% | 뒤 40% 기간 검증: 구간 안 변동이 작아 검증 불가
- 유형 1 · 사이클 타임(Cycle_Time): 관리 범위 후보, 범위 ≥ 21 (shot 34%), 불량률 안 7.9% / 밖 29.0%, 구간 무시 오즈비 4.73, 구간 안 오즈비 1.76 (1.31~2.37, 같은 방향 2/3개 구간), 구간 간 분산 비율 69% | 뒤 40% 기간 검증: 구간 안에서 차이 없음
- 유형 1 · 비스킷 두께(Biscuit_Thickness): 관리 범위 후보, 범위 ≥ 12 (shot 51%), 불량률 안 15.4% / 밖 28.4%, 구간 무시 오즈비 2.17, 구간 안 오즈비 1.50 (1.22~1.83, 같은 방향 3/3개 구간), 구간 간 분산 비율 4% | 뒤 40% 기간 검증: 불량 확률 변화 작음
- 유형 1 · 용탕 온도(Melting_Furnace_Temp): 구간 안에서 차이 없음, 범위 ≥ 705.6 (shot 35%), 불량률 안 16.6% / 밖 24.5%, 구간 무시 오즈비 1.62, 구간 안 오즈비 1.09 (0.88~1.36, 같은 방향 2/3개 구간), 구간 간 분산 비율 10% | 뒤 40% 기간 검증: 구간 안에서 차이 없음
- 유형 1 · 공기압(Air_Pressure): 구간 안에서 차이 없음, 범위 5.8 ~ 6.4 (shot 47%), 불량률 안 24.9% / 밖 18.9%, 구간 무시 오즈비 0.70, 구간 안 오즈비 0.93 (0.76~1.13, 같은 방향 1/3개 구간), 구간 간 분산 비율 4% | 뒤 40% 기간 검증: 구간 안 변동이 작아 검증 불가
- 유형 1 · 스프레이 시간(Spray_Time): 구간 안에서 차이 없음, 범위 ≥ 8.1 (shot 46%), 불량률 안 17.4% / 밖 25.5%, 구간 무시 오즈비 1.62, 구간 안 오즈비 1.01 (0.82~1.24, 같은 방향 1/3개 구간), 구간 간 분산 비율 66% | 뒤 40% 기간 검증: 구간 안에서 차이 없음
- 유형 1 · 고속 사출 속도(High_Velocity): 구간 안에서 차이 없음, 범위 ≤ 2.116 (shot 16%), 불량률 안 11.2% / 밖 23.8%, 구간 무시 오즈비 2.45, 구간 안 오즈비 1.16 (0.83~1.63, 같은 방향 2/3개 구간), 구간 간 분산 비율 1% | 뒤 40% 기간 검증: 구간 안에서 차이 없음
- 유형 1 · 형체력(Clamping_Force): 불량 확률 변화 작음, 구간 간 분산 비율 3% | 뒤 40% 기간 검증: 구간 안에서 차이 없음
- 제품 유형 2: SHAP 상위 조정 가능 변수 8개 → 구간 안에서 차이 없음 3개, 관리 범위 후보 3개, 구간 안 변동이 작아 검증 불가 2개
- 유형 2 · 고속 사출 속도(High_Velocity): 구간 안 변동이 작아 검증 불가, 범위 ≥ 2.551 (shot 31%), 불량률 안 7.3% / 밖 33.5%, 구간 무시 오즈비 6.31, 구간 안 오즈비 4.21 (0.55~32.47, 같은 방향 1/1개 구간), 구간 간 분산 비율 97% | 뒤 40% 기간 검증: 구간 안 변동이 작아 검증 불가
- 유형 2 · 용탕 온도(Melting_Furnace_Temp): 구간 안에서 차이 없음, 범위 ≤ 648.9 (shot 28%), 불량률 안 27.1% / 밖 24.6%, 구간 무시 오즈비 0.88, 구간 안 오즈비 0.67 (0.52~0.85, 같은 방향 0/3개 구간), 구간 간 분산 비율 5% | 뒤 40% 기간 검증: 구간 안에서 차이 없음
- 유형 2 · 냉각수 압력(Coolant_Pressure): 구간 안 변동이 작아 검증 불가, 범위 ≤ 2.63 (shot 27%), 불량률 안 22.7% / 밖 26.3%, 구간 무시 오즈비 1.21, 구간 안 오즈비 1.58 (1.00~2.48, 같은 방향 1/1개 구간), 구간 간 분산 비율 93% | 뒤 40% 기간 검증: 구간 안 변동이 작아 검증 불가
- 유형 2 · 냉각수 온도(Coolant_Temp): 관리 범위 후보, 범위 ≥ 27.1 (shot 37%), 불량률 안 20.3% / 밖 28.3%, 구간 무시 오즈비 1.55, 구간 안 오즈비 1.53 (1.19~1.97, 같은 방향 2/3개 구간), 구간 간 분산 비율 32% | 뒤 40% 기간 검증: 구간 안 변동이 작아 검증 불가
- 유형 2 · 3단 사출 속도(Velocity_3): 관리 범위 후보, 범위 ≥ 0.206 (shot 29%), 불량률 안 18.3% / 밖 28.2%, 구간 무시 오즈비 1.76, 구간 안 오즈비 1.47 (1.14~1.89, 같은 방향 3/3개 구간), 구간 간 분산 비율 2% | 뒤 40% 기간 검증: 구간 안에서 차이 없음
- 유형 2 · 형체력(Clamping_Force): 구간 안에서 차이 없음, 범위 ≥ 379 (shot 27%), 불량률 안 27.7% / 밖 24.4%, 구간 무시 오즈비 0.84, 구간 안 오즈비 1.15 (0.89~1.48, 같은 방향 2/2개 구간), 구간 간 분산 비율 47% | 뒤 40% 기간 검증: 구간 안 변동이 작아 검증 불가
- 유형 2 · 비스킷 두께(Biscuit_Thickness): 관리 범위 후보, 범위 ≤ 18 (shot 75%), 불량률 안 23.6% / 밖 30.4%, 구간 무시 오즈비 1.41, 구간 안 오즈비 1.30 (1.03~1.65, 같은 방향 2/3개 구간), 구간 간 분산 비율 2% | 뒤 40% 기간 검증: 구간 안에서 차이 없음
- 유형 2 · 1단 사출 속도(Velocity_1): 구간 안에서 차이 없음, 범위 ≥ 0.154 (shot 66%), 불량률 안 24.0% / 밖 27.8%, 구간 무시 오즈비 1.22, 구간 안 오즈비 1.23 (0.98~1.54, 같은 방향 2/3개 구간), 구간 간 분산 비율 0% | 뒤 40% 기간 검증: 구간 안에서 차이 없음

## checklist
- 미성형 (391개, 제품 유형 1 비중 43%, 캐비티1 72%, 구간 7에 28%): 용해로·용탕 온도(용탕 온도 정상보다 낮음, 효과 -0.12, 구간 4/4); 형체력·금형 체결 상태(형체력 정상보다 높음, 효과 +0.12, 구간 3/4); 금형 냉각수 온도(냉각수 온도 정상보다 낮음, 효과 -0.11, 구간 4/4). 2단계 모델 SHAP 상위: 공장 습도 10%, 냉각수 압력 9%, 공장 온도 8%
- 박리 (209개, 제품 유형 1 비중 100%, 캐비티1 59%, 구간 1에 56%): 금형 냉각수 온도(냉각수 온도 정상보다 낮음, 효과 -0.31, 구간 2/2); 용탕 주입량(비스킷 두께)(비스킷 두께 정상보다 낮음, 효과 -0.18, 구간 2/2); 공압 공급 압력(공기압 정상보다 높음, 효과 +0.12, 구간 2/2). 2단계 모델 SHAP 상위: 공장 습도 8%, shot 순번 7%, 형체력 7%
- 기공 (253개, 제품 유형 1 비중 26%, 캐비티1 67%, 구간 5에 52%): 공압 공급 압력(공기압 정상보다 높음, 효과 +0.21, 구간 4/4); 이형제 스프레이 시간·도포량(스프레이 시간 정상보다 높음, 효과 +0.14, 구간 4/4); 설비 대기·정지 여부(사이클 지연)(사이클 타임 정상보다 높음, 효과 +0.12, 구간 3/4). 2단계 모델 SHAP 상위: 캐비티 8%, shot 순번 8%, 냉각수 온도 7%
- 변형 (171개, 제품 유형 1 비중 100%, 캐비티1 63%, 구간 1에 100%): 용해로·용탕 온도(용탕 온도 정상보다 낮음, 효과 -0.20, 구간 1/1); 2단 사출 속도 설정(2단 사출 속도 정상보다 낮음, 효과 -0.16, 구간 1/1); 이형제 스프레이 1 시간(스프레이 1 시간 정상보다 높음, 효과 +0.12, 구간 1/1). 2단계 모델 SHAP 상위: 공장 습도 11%, 공장 온도 9%, shot 순번 7%
- 기타 (120개, 제품 유형 1 비중 4%, 캐비티1 84%, 구간 5에 65%): 용해로·용탕 온도(용탕 온도 정상보다 낮음, 효과 -0.25, 구간 2/2); 이형제 스프레이 시간·도포량(스프레이 시간 정상보다 높음, 효과 +0.17, 구간 1/2); 공압 공급 압력(공기압 정상보다 높음, 효과 +0.13, 구간 1/2). 2단계 모델 SHAP 상위: 공장 온도 9%, 공장 습도 8%, 캐비티 7%
